Repository: KuangYu/edb1-database

## Analysis of EDB1 Database

### Key scripts:

`analysis.py`: prescreening to find out target mols/salts, and count the coverage of formulas by target mols/salts

`typification.py`: analyze the atomtypes in target mols/salts, find out representitive ones for experiments

`query_purchase.py`: query how fast the chemicals in `mols/salts_selected.dat` can be purchased?

### Key files:

`mols_target.dat`: target mols/salts

`atomtypes.dat`: involved atomtypes

`mols_not_covered.dat`: mols with atomtypes not covered by selected molecules, requires manual handling

`mols_selected.dat`: mols selected for experiments

`salts_selected.dat`: salts selected for experiments

`index_formula.txt`: covered formula indices

### External (input) csv data files:

`edb1.csv`: EDB1 formula library

`prices.csv`: Availability and prices of chemicals

`order_info.csv`: Order availability

File: edb1.csv (part 1 of 32)
solv_1_sm,solv_2_sm,solv_3_sm,solv_4_sm,salt_sm,solv_ratio_1,solv_ratio_2,solv_ratio_3,solv_ratio_4,conc_salt,temperature,conductivity,conductivity_log
O=C1OCCO1,COC(=O)OC,,,[Li+].F[P-](F)(F)(F)(F)F,0.447058824,0.552941176,0.0,0.0,1.0,25.0,11.700000002296587,1.068185861831409
O=C1OCCO1,CCCCOC(=O)OC,,,[Li+].F[P-](F)(F)(F)(F)F,0.422222222,0.577777778,0.0,0.0,1.0,25.0,5.900000000521125,0.7708520116805038
O=C1OCCO1,CC(C)COC(=O)OC,,,[Li+].F[P-](F)(F)(F)(F)F,0.422222222,0.577777778,0.0,0.0,1.0,25.0,5.400000002320764,0.7323937600096158
O=C1OCCO1,CCC(C)OC(=O)OC,,,[Li+].F[P-](F)(F)(F)(F)F,0.422222222,0.577777778,0.0,0.0,1.0,25.0,6.500000000639655,0.8129133566855938
CCOC(=O)OCC,,,,[Li+].C(F)(F)(F)S(=O)(=O)[N-]S(=O)(=O)C(F)(F)F,1.0,0.0,0.0,0.0,1.0,10.0,2.1000000005683077,0.3222192948514492
CCOC(=O)OCC,,,,[Li+].C(F)(F)(F)S(=O)(=O)[N-]S(=O)(=O)C(F)(F)F,1.0,0.0,0.0,0.0,1.0,20.0,2.5999999999286647,0.4149733479589024
CCOC(=O)OCC,,,,[Li+].C(F)(F)(F)S(=O)(=O)[N-]S(=O)(=O)C(F)(F)F,1.0,0.0,0.0,0.0,1.0,30.0,3.000000000995671,0.4771212548638006
CCOC(=O)OCC,,,,[Li+].C(F)(F)(F)S(=O)(=O)[N-]S(=O)(=O)C(F)(F)F,1.0,0.0,0.0,0.0,1.0,40.0,3.299999998440966,0.5185139396727118
CCOC(=O)OCC,,,,[Li+].C(F)(F)(F)S(=O)(=O)[N-]S(=O)(=O)C(F)(F)F,1.0,0.0,0.0,0.0,0.2,25.0,0.09999999999940462,-1.0000000000025857
CCOC(=O)OCC,,,,[Li+].C(F)(F)(F)S(=O)(=O)[N-]S(=O)(=O)C(F)(F)F,1.0,0.0,0.0,0.0,0.5,25.0,0.8000000002513679,-0.0969100128715968
CCOC(=O)OCC,,,,[Li+].C(F)(F)(F)S(=O)(=O)[N-]S(=O)(=O)C(F)(F)F,1.0,0.0,0.0,0.0,0.75,25.0,1.5999999996068228,0.2041199825492031
CCOC(=O)OCC,,,,[Li+].C(F)(F)(F)S(=O)(=O)[N-]S(=O)(=O)C(F)(F)F,1.0,0.0,0.0,0.0,1.0,25.0,2.1999999991986057,0.3424226806640057
CCOC(=O)OCC,,,,[Li+].C(F)(F)(F)S(=O)(=O)[N-]S(=O)(=O)C(F)(F)F,1.0,0.0,0.0,0.0,1.25,25.0,2.5000000003146123,0.3979400087266914
CCOC(=O)OCC,,,,[Li+].C(F)(F)(F)S(=O)(=O)[N-]S(=O)(=O)C(F)(F)F,1.0,0.0,0.0,0.0,2.0,25.0,2.1000000005683077,0.3222192948514492
CCOC(=O)OC(C)F,,,,[Li+].C(F)(F)(F)S(=O)(=O)[N-]S(=O)(=O)C(F)(F)F,1.0,0.0,0.0,0.0,1.0,10.0,1.0,0.0
CCOC(=O)OC(C)F,,,,[Li+].C(F)(F)(F)S(=O)(=O)[N-]S(=O)(=O)C(F)(F)F,1.0,0.0,0.0,0.0,1.0,20.0,1.2999999993922617,0.113943352103808
CCOC(=O)OC(C)F,,,,[Li+].C(F)(F)(F)S(=O)(=O)[N-]S(=O)(=O)C(F)(F)F,1.0,0.0,0.0,0.0,1.0,30.0,1.5999999996068228,0.2041199825492031
CCOC(=O)OC(C)F,,,,[Li+].C(F)(F)(F)S(=O)(=O)[N-]S(=O)(=O)C(F)(F)F,1.0,0.0,0.0,0.0,1.0,40.0,1.8999999996724497,0.2787536008779588
CCOC(=O)OC(C)F,,,,[Li+].C(F)(F)(F)S(=O)(=O)[N-]S(=O)(=O)C(F)(F)F,1.0,0.0,0.0,0.0,1.0,60.0,2.5999999999286647,0.4149733479589024
CCOC(=O)OC(C)F,,,,[Li+].C(F)(F)(F)S(=O)(=O)[N-]S(=O)(=O)C(F)(F)F,1.0,0.0,0.0,0.0,0.25,25.0,0.20000000008682012,-0.6989700041474913
CCOC(=O)OC(C)F,,,,[Li+].C(F)(F)(F)S(=O)(=O)[N-]S(=O)(=O)C(F)(F)F,1.0,0.0,0.0,0.0,0.5,25.0,0.5999999998595944,-0.2218487497179853
CCOC(=O)OC(C)F,,,,[Li+].C(F)(F)(F)S(=O)(=O)[N-]S(=O)(=O)C(F)(F)F,1.0,0.0,0.0,0.0,0.75,25.0,0.8999999996920438,-0.0457574907092792
CCOC(=O)OC(C)F,,,,[Li+].C(F)(F)(F)S(=O)(=O)[N-]S(=O)(=O)C(F)(F)F,1.0,0.0,0.0,0.0,1.0,25.0,1.2000000002472542,0.0791812461371091
CCOC(=O)OC(C)F,,,,[Li+].C(F)(F)(F)S(=O)(=O)[N-]S(=O)(=O)C(F)(F)F,1.0,0.0,0.0,0.0,1.25,25.0,1.2000000002472542,0.0791812461371091
CCOC(=O)OC(C)F,,,,[Li+].C(F)(F)(F)S(=O)(=O)[N-]S(=O)(=O)C(F)(F)F,1.0,0.0,0.0,0.0,2.0,25.0,1.0,0.0
CC(OC(=O)OCC(F)(F)F)F,,,,[Li+].C(F)(F)(F)S(=O)(=O)[N-]S(=O)(=O)C(F)(F)F,1.0,0.0,0.0,0.0,1.0,10.0,0.09999999999940462,-1.0000000000025857
CC(OC(=O)OCC(F)(F)F)F,,,,[Li+].C(F)(F)(F)S(=O)(=O)[N-]S(=O)(=O)C(F)(F)F,1.0,0.0,0.0,0.0,1.0,20.0,0.20000000008682012,-0.6989700041474913
CC(OC(=O)OCC(F)(F)F)F,,,,[Li+].C(F)(F)(F)S(=O)(=O)[N-]S(=O)(=O)C(F)(F)F,1.0,0.0,0.0,0.0,1.0,30.0,0.30000000009778083,-0.5228787451387853
CC(OC(=O)OCC(F)(F)F)F,,,,[Li+].C(F)(F)(F)S(=O)(=O)[N-]S(=O)(=O)C(F)(F)F,1.0,0.0,0.0,0.0,1.0,50.0,0.399999999949662,-0.3979400087266914
CC(OC(=O)OCC(F)(F)F)F,,,,[Li+].C(F)(F)(F)S(=O)(=O)[N-]S(=O)(=O)C(F)(F)F,1.0,0.0,0.0,0.0,1.0,60.0,0.49999999977997267,-0.3010299958550945
CC(OC(=O)OCC(F)(F)F)F,,,,[Li+].C(F)(F)(F)S(=O)(=O)[N-]S(=O)(=O)C(F)(F)F,1.0,0.0,0.0,0.0,0.5,25.0,0.09999999999940462,-1.0000000000025857
CC(OC(=O)OCC(F)(F)F)F,,,,[Li+].C(F)(F)(F)S(=O)(=O)[N-]S(=O)(=O)C(F)(F)F,1.0,0.0,0.0,0.0,0.75,25.0,0.09999999999940462,-1.0000000000025857
CC(OC(=O)OCC(F)(F)F)F,,,,[Li+].C(F)(F)(F)S(=O)(=O)[N-]S(=O)(=O)C(F)(F)F,1.0,0.0,0.0,0.0,1.0,25.0,0.20000000008682012,-0.6989700041474913
O=C1OCCO1,CCOC(=O)OCC,,,[Li+].[O-]Cl(=O)(=O)=O,0.5,0.5,0.0,0.0,0.67,25.0,2.7999999994927562,0.4471580312635431
O=C1OCCO1,,,,[Li+].C(F)(F)(F)S(=O)(=O)[N-]S(=O)(=O)C(F)(F)F,1.0,0.0,0.0,0.0,1.0,30.0,6.9000000027378245,0.8388490909095774
O=C1OCCO1,,,,[Li+].C(F)(F)(F)S(=O)(=O)[N-]S(=O)(=O)C(F)(F)F,1.0,0.0,0.0,0.0,1.0,40.0,8.700000002953319,0.939519252766045
O=C1OCCO1,,,,[Li+].C(F)(F)(F)S(=O)(=O)[N-]S(=O)(=O)C(F)(F)F,1.0,0.0,0.0,0.0,1.0,50.0,1.4000000005303017,0.1461280358427431
O=C1OCCO1,,,,[Li+].C(F)(F)(F)S(=O)(=O)[N-]S(=O)(=O)C(F)(F)F,1.0,0.0,0.0,0.0,1.0,60.0,12.200000003181628,1.0863598307880076
O=C1OCCO1,,,,[Li+].C(F)(F)(F)S(=O)(=O)[N-]S(=O)(=O)C(F)(F)F,1.0,0.0,0.0,0.0,0.1,25.0,1.5999999996068228,0.2041199825492031
O=C1OCCO1,,,,[Li+].C(F)(F)(F)S(=O)(=O)[N-]S(=O)(=O)C(F)(F)F,1.0,0.0,0.0,0.0,0.5,25.0,5.4999999986886605,0.740362689390697
O=C1OCCO1,,,,[Li+].C(F)(F)(F)S(=O)(=O)[N-]S(=O)(=O)C(F)(F)F,1.0,0.0,0.0,0.0,0.75,25.0,6.199999999683516,0.792391689476085
O=C1OCCO1,,,,[Li+].C(F)(F)(F)S(=O)(=O)[N-]S(=O)(=O)C(F)(F)F,1.0,0.0,0.0,0.0,1.0,25.0,6.399999997659993,0.8061799738250978
O=C1OCCO1,,,,[Li+].C(F)(F)(F)S(=O)(=O)[N-]S(=O)(=O)C(F)(F)F,1.0,0.0,0.0,0.0,1.25,25.0,6.2999999974958305,0.7993405492809552
O=C1OCCO1,,,,[Li+].C(F)(F)(F)S(=O)(=O)[N-]S(=O)(=O)C(F)(F)F,1.0,0.0,0.0,0.0,1.5,25.0,5.4999999986886605,0.740362689390697
O=C1OCCO1,,,,[Li+].C(F)(F)(F)S(=O)(=O)[N-]S(=O)(=O)C(F)(F)F,1.0,0.0,0.0,0.0,2.0,25.0,4.300000001292077,0.6334684557100847
FC1COC(=O)O1,,,,[Li+].C(F)(F)(F)S(=O)(=O)[N-]S(=O)(=O)C(F)(F)F,1.0,0.0,0.0,0.0,1.0,10.0,2.3000000001492604,0.3617278360457768
FC1COC(=O)O1,,,,[Li+].C(F)(F)(F)S(=O)(=O)[N-]S(=O)(=O)C(F)(F)F,1.0,0.0,0.0,0.0,1.0,20.0,3.2000000006218214,0.5051499784042978
FC1COC(=O)O1,,,,[Li+].C(F)(F)(F)S(=O)(=O)[N-]S(=O)(=O)C(F)(F)F,1.0,0.0,0.0,0.0,1.0,30.0,4.400000000333452,0.6434526765191002
FC1COC(=O)O1,,,,[Li+].C(F)(F)(F)S(=O)(=O)[N-]S(=O)(=O)C(F)(F)F,1.0,0.0,0.0,0.0,1.0,40.0,5.400000002320764,0.7323937600096158
FC1COC(=O)O1,,,,[Li+].C(F)(F)(F)S(=O)(=O)[N-]S(=O)(=O)C(F)(F)F,1.0,0.0,0.0,0.0,1.0,60.0,8.700000002953319,0.939519252766045
FC1COC(=O)O1,,,,[Li+].C(F)(F)(F)S(=O)(=O)[N-]S(=O)(=O)C(F)(F)F,1.0,0.0,0.0,0.0,0.1,25.0,1.2000000002472542,0.0791812461371091
FC1COC(=O)O1,,,,[Li+].C(F)(F)(F)S(=O)(=O)[N-]S(=O)(=O)C(F)(F)F,1.0,0.0,0.0,0.0,0.25,25.0,2.3999999991506398,0.3802112415579092
FC1COC(=O)O1,,,,[Li+].C(F)(F)(F)S(=O)(=O)[N-]S(=O)(=O)C(F)(F)F,1.0,0.0,0.0,0.0,0.5,25.0,3.299999998440966,0.5185139396727118
FC1COC(=O)O1,,,,[Li+].C(F)(F)(F)S(=O)(=O)[N-]S(=O)(=O)C(F)(F)F,1.0,0.0,0.0,0.0,0.75,25.0,3.899999999471157,0.5910646069676085
FC1COC(=O)O1,,,,[Li+].C(F)(F)(F)S(=O)(=O)[N-]S(=O)(=O)C(F)(F)F,1.0,0.0,0.0,0.0,1.0,25.0,3.999999999520438,0.6020599912758946
FC1COC(=O)O1,,,,[Li+].C(F)(F)(F)S(=O)(=O)[N-]S(=O)(=O)C(F)(F)F,1.0,0.0,0.0,0.0,1.25,25.0,3.7000000012943386,0.5682017242189205
FC1COC(=O)O1,,,,[Li+].C(F)(F)(F)S(=O)(=O)[N-]S(=O)(=O)C(F)(F)F,1.0,0.0,0.0,0.0,1.5,25.0,3.599999998336569,0.5563025005666153
FC1COC(=O)O1,,,,[Li+].C(F)(F)(F)S(=O)(=O)[N-]S(=O)(=O)C(F)(F)F,1.0,0.0,0.0,0.0,2.0,25.0,3.000000000995671,0.4771212548638006
C1(C(OC(=O)O1)F)F,,,,[Li+].C(F)(F)(F)S(=O)(=O)[N-]S(=O)(=O)C(F)(F)F,1.0,0.0,0.0,0.0,1.0,10.0,1.2999999993922617,0.113943352103808
C1(C(OC(=O)O1)F)F,,,,[Li+].C(F)(F)(F)S(=O)(=O)[N-]S(=O)(=O)C(F)(F)F,1.0,0.0,0.0,0.0,1.0,20.0,1.69999999989431,0.2304489213512736
C1(C(OC(=O)O1)F)F,,,,[Li+].C(F)(F)(F)S(=O)(=O)[N-]S(=O)(=O)C(F)(F)F,1.0,0.0,0.0,0.0,1.0,30.0,2.1000000005683077,0.3222192948514492
C1(C(OC(=O)O1)F)F,,,,[Li+].C(F)(F)(F)S(=O)(=O)[N-]S(=O)(=O)C(F)(F)F,1.0,0.0,0.0,0.0,1.0,40.0,2.3999999991506398,0.3802112415579092
C1(C(OC(=O)O1)F)F,,,,[Li+].C(F)(F)(F)S(=O)(=O)[N-]S(=O)(=O)C(F)(F)F,1.0,0.0,0.0,0.0,1.0,60.0,3.400000001284807,0.5314789172063682
FC1COC(=O)O1,CCOC(=O)OC(C)F,,,[Li+].C(F)(F)(F)S(=O)(=O)[N-]S(=O)(=O)C(F)(F)F,0.603070799,0.396929201,0.0,0.0,1.0,25.0,3.000000000995671,0.4771212548638006
FC1COC(=O)O1,CCOC(=O)OC(C)F,,,[Li+].C(F)(F)(F)S(=O)(=O)[N-]S(=O)(=O)C(F)(F)F,0.3361864,0.6638136,0.0,0.0,1.0,25.0,2.3000000001492604,0.3617278360457768
FC1COC(=O)O1,CCOC(=O)OC(C)F,,,[Li+].C(F)(F)(F)S(=O)(=O)[N-]S(=O)(=O)C(F)(F)F,0.144433095,0.855566905,0.0,0.0,1.0,25.0,1.5999999996068228,0.2041199825492031
FC1COC(=O)O1,CC(OC(=O)OCC(F)(F)F)F,,,[Li+].C(F)(F)(F)S(=O)(=O)[N-]S(=O)(=O)C(F)(F)F,0.521002211,0.478997789,0.0,0.0,1.0,25.0,2.1999999991986057,0.3424226806640057
FC1COC(=O)O1,CC(OC(=O)OCC(F)(F)F)F,,,[Li+].C(F)(F)(F)S(=O)(=O)[N-]S(=O)(=O)C(F)(F)F,0.266089575,0.733910425,0.0,0.0,1.0,25.0,1.4000000005303017,0.1461280358427431
FC1COC(=O)O1,CC(OC(=O)OCC(F)(F)F)F,,,[Li+].C(F)(F)(F)S(=O)(=O)[N-]S(=O)(=O)C(F)(F)F,0.107840146,0.892159854,0.0,0.0,1.0,25.0,0.5999999998595944,-0.2218487497179853
C1(C(OC(=O)O1)F)F,,,,[Li+].C(F)(F)(F)S(=O)(=O)[N-]S(=O)(=O)C(F)(F)F,1.0,0.0,0.0,0.0,0.1,25.0,0.6999999999571128,-0.1549019600123513
C1(C(OC(=O)O1)F)F,,,,[Li+].C(F)(F)(F)S(=O)(=O)[N-]S(=O)(=O)C(F)(F)F,1.0,0.0,0.0,0.0,0.2,25.0,1.2000000002472542,0.0791812461371091
C1(C(OC(=O)O1)F)F,,,,[Li+].C(F)(F)(F)S(=O)(=O)[N-]S(=O)(=O)C(F)(F)F,1.0,0.0,0.0,0.0,0.5,25.0,1.4999999998377536,0.1760912590087061
C1(C(OC(=O)O1)F)F,,,,[Li+].C(F)(F)(F)S(=O)(=O)[N-]S(=O)(=O)C(F)(F)F,1.0,0.0,0.0,0.0,0.75,25.0,1.8000000001761856,0.2552725051458152
C1(C(OC(=O)O1)F)F,,,,[Li+].C(F)(F)(F)S(=O)(=O)[N-]S(=O)(=O)C(F)(F)F,1.0,0.0,0.0,0.0,1.0,25.0,1.8999999996724497,0.2787536008779588
C1(C(OC(=O)O1)F)F,,,,[Li+].C(F)(F)(F)S(=O)(=O)[N-]S(=O)(=O)C(F)(F)F,1.0,0.0,0.0,0.0,1.25,25.0,1.8000000001761856,0.2552725051458152
C1(C(OC(=O)O1)F)F,,,,[Li+].C(F)(F)(F)S(=O)(=O)[N-]S(=O)(=O)C(F)(F)F,1.0,0.0,0.0,0.0,1.5,25.0,1.8000000001761856,0.2552725051458152
C1(C(OC(=O)O1)F)F,,,,[Li+].C(F)(F)(F)S(=O)(=O)[N-]S(=O)(=O)C(F)(F)F,1.0,0.0,0.0,0.0,2.0,25.0,1.5999999996068228,0.2041199825492031
O=C1OCCO1,CCOC(=O)OC,,,[Li+].F[P-](F)(F)(F)(F)F,0.3,0.7,0.0,0.0,1.2,25.0,8.396000000349384,0.9240724299284352
O=C1OCCO1,CCOC(=O)OC,,,[Li+].F[P-](F)(F)(F)(F)F,0.3,0.7,0.0,0.0,1.2,30.0,9.20100000183814,0.9638350307889096
O=C1OCCO1,CCOC(=O)OC,,,[Li+].F[P-](F)(F)(F)(F)F,0.3,0.7,0.0,0.0,1.2,40.0,10.879999995345573,1.0366288951763714
O=C1OCCO1,CCOC(=O)OC,,,[Li+].F[P-](F)(F)(F)(F)F,0.3,0.7,0.0,0.0,1.2,50.0,12.559999999496942,1.0989896393837828
O=C1OCCO1,CCOC(=O)OC,,,[Li+].F[P-](F)(F)(F)(F)F,0.3,0.7,0.0,0.0,1.2,60.0,14.200000005577543,1.1522883445536407
FC(F)C(F)(F)COC(F)(F)C(F)F,CCOC(=O)OC,O=C1OCCO1,,[Li+].F[P-](F)(F)(F)(F)F,0.2,0.2,0.6,0.0,1.2,25.0,6.2999999974958305,0.7993405492809552
FC(F)C(F)(F)COC(F)(F)C(F)F,CCOC(=O)OC,O=C1OCCO1,,[Li+].F[P-](F)(F)(F)(F)F,0.2,0.2,0.6,0.0,1.2,30.0,6.9999999996128075,0.8450980399902346
FC(F)C(F)(F)COC(F)(F)C(F)F,CCOC(=O)OC,O=C1OCCO1,,[Li+].F[P-](F)(F)(F)(F)F,0.2,0.2,0.6,0.0,1.2,40.0,8.100000002605018,0.908485019018322
FC(F)C(F)(F)COC(F)(F)C(F)F,CCOC(=O)OC,O=C1OCCO1,,[Li+].F[P-](F)(F)(F)(F)F,0.2,0.2,0.6,0.0,1.2,50.0,9.800000003170044,0.9912260758329778
FC(F)C(F)(F)COC(F)(F)C(F)F,CCOC(=O)OC,O=C1OCCO1,,[Li+].F[P-](F)(F)(F)(F)F,0.2,0.2,0.6,0.0,1.2,60.0,11.000000002217927,1.0413926852457918
FC(F)C(F)(F)COC(F)(F)C(F)F,CCOC(=O)OC,C1C(OC(=O)O1)CC(C(F)(F)F)(C(F)(F)F)F,,[Li+].F[P-](F)(F)(F)(F)F,0.2,0.2,0.6,0.0,1.2,25.0,2.7999999994927562,0.4471580312635431
FC(F)C(F)(F)COC(F)(F)C(F)F,CCOC(=O)OC,C1C(OC(=O)O1)CC(C(F)(F)F)(C(F)(F)F)F,,[Li+].F[P-](F)(F)(F)(F)F,0.2,0.2,0.6,0.0,1.2,30.0,3.000000000995671,0.4771212548638006
FC(F)C(F)(F)COC(F)(F)C(F)F,CCOC(=O)OC,C1C(OC(=O)O1)CC(C(F)(F)F)(C(F)(F)F)F,,[Li+].F[P-](F)(F)(F)(F)F,0.2,0.2,0.6,0.0,1.2,40.0,3.8000000010171084,0.5797835967330535
FC(F)C(F)(F)COC(F)(F)C(F)F,CCOC(=O)OC,C1C(OC(=O)O1)CC(C(F)(F)F)(C(F)(F)F)F,,[Li+].F[P-](F)(F)(F)(F)F,0.2,0.2,0.6,0.0,1.2,50.0,4.199999998784845,0.6232492902722493
FC(F)C(F)(F)COC(F)(F)C(F)F,CCOC(=O)OC,C1C(OC(=O)O1)CC(C(F)(F)F)(C(F)(F)F)F,,[Li+].F[P-](F)(F)(F)(F)F,0.2,0.2,0.6,0.0,1.2,60.0,5.100000001375573,0.7075701762150743
FC(F)C(F)(F)COC(F)(F)C(F)F,O=C1OCCO1,C1C(OC(=O)O1)CC(C(F)(F)F)(C(F)(F)F)F,CCOC(=O)OC,[Li+].F[P-](F)(F)(F)(F)F,0.2,0.1,0.1,0.6,1.2,25.0,4.199999998784845,0.6232492902722493
FC(F)C(F)(F)COC(F)(F)C(F)F,O=C1OCCO1,C1C(OC(=O)O1)CC(C(F)(F)F)(C(F)(F)F)F,CCOC(=O)OC,[Li+].F[P-](F)(F)(F)(F)F,0.2,0.1,0.1,0.6,1.2,30.0,4.899999999428754,0.6901960799778832
FC(F)C(F)(F)COC(F)(F)C(F)F,O=C1OCCO1,C1C(OC(=O)O1)CC(C(F)(F)F)(C(F)(F)F)F,CCOC(=O)OC,[Li+].F[P-](F)(F)(F)(F)F,0.2,0.1,0.1,0.6,1.2,40.0,5.900000000521125,0.7708520116805038
FC(F)C(F)(F)COC(F)(F)C(F)F,O=C1OCCO1,C1C(OC(=O)O1)CC(C(F)(F)F)(C(F)(F)F)F,CCOC(=O)OC,[Li+].F[P-](F)(F)(F)(F)F,0.2,0.1,0.1,0.6,1.2,50.0,6.9000000027378245,0.8388490909095774
FC(F)C(F)(F)COC(F)(F)C(F)F,O=C1OCCO1,C1C(OC(=O)O1)CC(C(F)(F)F)(C(F)(F)F)F,CCOC(=O)OC,[Li+].F[P-](F)(F)(F)(F)F,0.2,0.1,0.1,0.6,1.2,60.0,7.899999996263492,0.8976270910850307
FC(F)C(F)(F)COC(F)(F)C(F)F,COC(=O)OCC(F)(F)F,C1C(OC(=O)O1)CC(C(F)(F)F)(C(F)(F)F)F,,[Li+].F[P-](F)(F)(F)(F)F,0.2,0.2,0.6,0.0,1.2,25.0,1.0,0.0
FC(F)C(F)(F)COC(F)(F)C(F)F,COC(=O)OCC(F)(F)F,C1C(OC(=O)O1)CC(C(F)(F)F)(C(F)(F)F)F,,[Li+].F[P-](F)(F)(F)(F)F,0.2,0.2,0.6,0.0,1.2,30.0,1.1000000002152424,0.0413926852432056
FC(F)C(F)(F)COC(F)(F)C(F)F,COC(=O)OCC(F)(F)F,C1C(OC(=O)O1)CC(C(F)(F)F)(C(F)(F)F)F,,[Li+].F[P-](F)(F)(F)(F)F,0.2,0.2,0.6,0.0,1.2,40.0,1.4999999998377536,0.1760912590087061
FC(F)C(F)(F)COC(F)(F)C(F)F,COC(=O)OCC(F)(F)F,C1C(OC(=O)O1)CC(C(F)(F)F)(C(F)(F)F)F,,[Li+].F[P-](F)(F)(F)(F)F,0.2,0.2,0.6,0.0,1.2,50.0,1.8999999996724497,0.2787536008779588
FC(F)C(F)(F)COC(F)(F)C(F)F,COC(=O)OCC(F)(F)F,C1C(OC(=O)O1)CC(C(F)(F)F)(C(F)(F)F)F,,[Li+].F[P-](F)(F)(F)(F)F,0.2,0.2,0.6,0.0,1.2,60.0,2.1000000005683077,0.3222192948514492
FC(F)C(F)(F)COC(F)(F)C(F)F,COC(=O)OCC(F)(F)F,O=C1OCCO1,,[Li+].F[P-](F)(F)(F)(F)F,0.2,0.2,0.6,0.0,1.2,25.0,3.000000000995671,0.4771212548638006
FC(F)C(F)(F)COC(F)(F)C(F)F,COC(=O)OCC(F)(F)F,O=C1OCCO1,,[Li+].F[P-](F)(F)(F)(F)F,0.2,0.2,0.6,0.0,1.2,30.0,3.400000001284807,0.5314789172063682
FC(F)C(F)(F)COC(F)(F)C(F)F,COC(=O)OCC(F)(F)F,O=C1OCCO1,,[Li+].F[P-](F)(F)(F)(F)F,0.2,0.2,0.6,0.0,1.2,40.0,3.999999999520438,0.6020599912758946
FC(F)C(F)(F)COC(F)(F)C(F)F,COC(=O)OCC(F)(F)F,O=C1OCCO1,,[Li+].F[P-](F)(F)(F)(F)F,0.2,0.2,0.6,0.0,1.2,50.0,4.899999999428754,0.6901960799778832
FC(F)C(F)(F)COC(F)(F)C(F)F,COC(=O)OCC(F)(F)F,O=C1OCCO1,,[Li+].F[P-](F)(F)(F)(F)F,0.2,0.2,0.6,0.0,1.2,60.0,5.700000000909124,0.7558748557417594
COC(F)(C(F)(F)C(F)(F)F)C(F)(C(F)(F)F)C(F)(F)F,CCOC(=O)OCC,O=C1OCCO1,,[Li+].C(C(F)(F)S(=O)(=O)[N-]S(=O)(=O)C(C(F)(F)F)(F)F)(F)(F)F,0.5,0.05,0.45,0.0,1.0,-35.0,0.3599999998315133,-0.4436974994359706
COC(F)(C(F)(F)C(F)(F)F)C(F)(C(F)(F)F)C(F)(F)F,CCOC(=O)OCC,O=C1OCCO1,,[Li+].C(C(F)(F)S(=O)(=O)[N-]S(=O)(=O)C(C(F)(F)F)(F)F)(F)(F)F,0.5,0.05,0.45,0.0,1.0,0.0,1.2000000002472542,0.0791812461371091
COC(F)(C(F)(F)C(F)(F)F)C(F)(C(F)(F)F)C(F)(F)F,CCOC(=O)OCC,O=C1OCCO1,,[Li+].C(C(F)(F)S(=O)(=O)[N-]S(=O)(=O)C(C(F)(F)F)(F)F)(F)(F)F,0.5,0.05,0.45,0.0,1.0,10.0,1.5999999996068228,0.2041199825492031
COC(F)(C(F)(F)C(F)(F)F)C(F)(C(F)(F)F)C(F)(F)F,CCOC(=O)OCC,O=C1OCCO1,,[Li+].C(C(F)(F)S(=O)(=O)[N-]S(=O)(=O)C(C(F)(F)F)(F)F)(F)(F)F,0.5,0.05,0.45,0.0,1.0,25.0,2.1000000005683077,0.3222192948514492
COC(F)(C(F)(F)C(F)(F)F)C(F)(C(F)(F)F)C(F)(F)F,CCOC(=O)OCC,O=C1OCCO1,,[Li+].C(C(F)(F)S(=O)(=O)[N-]S(=O)(=O)C(C(F)(F)F)(F)F)(F)(F)F,0.5,0.05,0.45,0.0,1.0,50.0,3.999999999520438,0.6020599912758946
CC(OC(F)(F)C(F)C(F)(F)F)C(F)(F)C(F)C(F)(F)F,CCOC(=O)OCC,O=C1OCCO1,,[Li+].F[P-](F)(F)(F)(F)F,0.5,0.05,0.45,0.0,1.0,-25.0,0.26999999999561586,-0.5686362358480646
CC(OC(F)(F)C(F)C(F)(F)F)C(F)(F)C(F)C(F)(F)F,CCOC(=O)OCC,O=C1OCCO1,,[Li+].F[P-](F)(F)(F)(F)F,0.5,0.05,0.45,0.0,1.0,-5.0,0.7800000002328298,-0.1079053971798828
CC(OC(F)(F)C(F)C(F)(F)F)C(F)(F)C(F)C(F)(F)F,CCOC(=O)OCC,O=C1OCCO1,,[Li+].F[P-](F)(F)(F)(F)F,0.5,0.05,0.45,0.0,1.0,15.0,1.4000000005303017,0.1461280358427431
CC(OC(F)(F)C(F)C(F)(F)F)C(F)(F)C(F)C(F)(F)F,CCOC(=O)OCC,O=C1OCCO1,,[Li+].F[P-](F)(F)(F)(F)F,0.5,0.05,0.45,0.0,1.0,25.0,1.69999999989431,0.2304489213512736
CC(OC(F)(F)C(F)C(F)(F)F)C(F)(F)C(F)C(F)(F)F,CCOC(=O)OCC,O=C1OCCO1,,[Li+].F[P-](F)(F)(F)(F)F,0.5,0.05,0.45,0.0,1.0,50.0,2.7999999994927562,0.4471580312635431
CC(OC(F)(F)C(F)C(F)(F)F)C(F)(F)C(F)C(F)(F)F,CCOC(=O)OCC,O=C1OCCO1,,[Li+].C(C(F)(F)S(=O)(=O)[N-]S(=O)(=O)C(C(F)(F)F)(F)F)(F)(F)F,0.5,0.05,0.45,0.0,1.0,-15.0,0.2599999999913184,-0.5850266520436834
CC(OC(F)(F)C(F)C(F)(F)F)C(F)(F)C(F)C(F)(F)F,CCOC(=O)OCC,O=C1OCCO1,,[Li+].C(C(F)(F)S(=O)(=O)[N-]S(=O)(=O)C(C(F)(F)F)(F)F)(F)(F)F,0.5,0.05,0.45,0.0,1.0,15.0,0.719999999979866,-0.1426675035808761
CC(OC(F)(F)C(F)C(F)(F)F)C(F)(F)C(F)C(F)(F)F,CCOC(=O)OCC,O=C1OCCO1,,[Li+].C(C(F)(F)S(=O)(=O)[N-]S(=O)(=O)C(C(F)(F)F)(F)F)(F)(F)F,0.5,0.05,0.45,0.0,1.0,25.0,0.929999999846397,-0.0315170515177949
CC(OC(F)(F)C(F)C(F)(F)F)C(F)(F)C(F)C(F)(F)F,CCOC(=O)OCC,O=C1OCCO1,,[Li+].C(C(F)(F)S(=O)(=O)[N-]S(=O)(=O)C(C(F)(F)F)(F)F)(F)(F)F,0.5,0.05,0.45,0.0,1.0,40.0,1.2999999993922617,0.113943352103808
CC(OC(F)(F)C(F)C(F)(F)F)C(F)(F)C(F)C(F)(F)F,CCOC(=O)OCC,O=C1OCCO1,,[Li+].C(C(F)(F)S(=O)(=O)[N-]S(=O)(=O)C(C(F)(F)F)(F)F)(F)(F)F,0.5,0.05,0.45,0.0,1.0,50.0,1.4999999998377536,0.1760912590087061
CC(OC(F)(F)C(F)C(F)(F)F)C(F)(F)C(F)C(F)(F)F,CCOC(=O)OCC,O=C1OCCO1,,[Li+].C(F)(F)(F)S(=O)(=O)[N-]S(=O)(=O)C(F)(F)F,0.5,0.05,0.45,0.0,1.0,-20.0,0.47000000013067544,-0.3279021419435344
CC(OC(F)(F)C(F)C(F)(F)F)C(F)(F)C(F)C(F)(F)F,CCOC(=O)OCC,O=C1OCCO1,,[Li+].C(F)(F)(F)S(=O)(=O)[N-]S(=O)(=O)C(F)(F)F,0.5,0.05,0.45,0.0,1.0,1.42,1.2000000002472542,0.0791812461371091
CC(OC(F)(F)C(F)C(F)(F)F)C(F)(F)C(F)C(F)(F)F,CCOC(=O)OCC,O=C1OCCO1,,[Li+].C(F)(F)(F)S(=O)(=O)[N-]S(=O)(=O)C(F)(F)F,0.5,0.05,0.45,0.0,1.0,25.0,1.8999999996724497,0.2787536008779588
CC(OC(F)(F)C(F)C(F)(F)F)C(F)(F)C(F)C(F)(F)F,CCOC(=O)OCC,O=C1OCCO1,,[Li+].C(F)(F)(F)S(=O)(=O)[N-]S(=O)(=O)C(F)(F)F,0.5,0.05,0.45,0.0,1.0,35.0,3.499999998266212,0.5440680441351401
CC(OC(F)(F)C(F)C(F)(F)F)C(F)(F)C(F)C(F)(F)F,CCOC(=O)OCC,O=C1OCCO1,,[Li+].C(F)(F)(F)S(=O)(=O)[N-]S(=O)(=O)C(F)(F)F,0.5,0.05,0.45,0.0,1.0,50.0,6.9999999996128075,0.8450980399902346
CC1COC(=O)O1,,,,[Li+].[O-]Cl(=O)(=O)=O,1.0,0.0,0.0,0.0,0.0097362,25.0,0.2358107640155121,-0.6274363746190273
CC1COC(=O)O1,,,,[Li+].[O-]Cl(=O)(=O)=O,1.0,0.0,0.0,0.0,0.007299,25.0,0.17951160595734558,-0.745907467752568
CC1COC(=O)O1,,,,[Li+].[O-]Cl(=O)(=O)=O,1.0,0.0,0.0,0.0,0.0048663,25.0,0.12191054803606542,-0.9139587164023396
CC1COC(=O)O1,,,,[Li+].[O-]Cl(=O)(=O)=O,1.0,0.0,0.0,0.0,0.0024338,25.0,0.06270929096882857,-1.202668109606823
CC1COC(=O)O1,,,,[Li+].[O-]Cl(=O)(=O)=O,1.0,0.0,0.0,0.0,0.0017056,25.0,0.04436095000175105,-1.352999161889413
CC1COC(=O)O1,,,,[Li+].[O-]Cl(=O)(=O)=O,1.0,0.0,0.0,0.0,0.0009767,25.0,0.025710651003550453,-1.5898869267149671
CC1COC(=O)O1,,,,[Li+].[B-](F)(F)(F)F,1.0,0.0,0.0,0.0,0.010613,25.0,0.25961520603564003,-0.5856698738748793
CC1COC(=O)O1,,,,[Li+].[B-](F)(F)(F)F,1.0,0.0,0.0,0.0,0.0070786,25.0,0.1800087979115488,-0.7447062682796732
CC1COC(=O)O1,,,,[Li+].[B-](F)(F)(F)F,1.0,0.0,0.0,0.0,0.0035394,25.0,0.09346139599532896,-1.029367736381037
CC1COC(=O)O1,,,,[Li+].[B-](F)(F)(F)F,1.0,0.0,0.0,0.0,0.0024835,25.0,0.0669626110088544,-1.174167620656524
CC1COC(=O)O1,,,,[Li+].[B-](F)(F)(F)F,1.0,0.0,0.0,0.0,0.001421,25.0,0.03886150799283495,-1.4104803509246024
CC1COC(=O)O1,,,,[Li+].[B-](F)(F)(F)F,1.0,0.0,0.0,0.0,0.0009472,25.0,0.02615882199968834,-1.5823818173261412
CC1COC(=O)O1,,,,[Li+].F[P-](F)(F)(F)(F)F,1.0,0.0,0.0,0.0,0.0094052,25.0,0.21991238608908698,-0.6577503092537899
CC1COC(=O)O1,,,,[Li+].F[P-](F)(F)(F)(F)F,1.0,0.0,0.0,0.0,0.0070557,25.0,0.165604334973068,-0.7809282990110324
CC1COC(=O)O1,,,,[Li+].F[P-](F)(F)(F)(F)F,1.0,0.0,0.0,0.0,0.004704,25.0,0.11361100799787252,-0.9445795869250092
CC1COC(=O)O1,,,,[Li+].F[P-](F)(F)(F)(F)F,1.0,0.0,0.0,0.0,0.0023518,25.0,0.05816001400242142,-1.2353754975896372
CC1COC(=O)O1,,,,[Li+].F[P-](F)(F)(F)(F)F,1.0,0.0,0.0,0.0,0.0016519,25.0,0.041459385980889746,-1.382377134154508
CC1COC(=O)O1,,,,[Li+].F[P-](F)(F)(F)(F)F,1.0,0.0,0.0,0.0,0.0009443,25.0,0.023910620006578138,-1.6214091624059923
CC1COC(=O)O1,,,,[Li+].F[As-](F)(F)(F)(F)F,1.0,0.0,0.0,0.0,0.0099775,25.0,0.23041040790082828,-0.6374979072288278
CC1COC(=O)O1,,,,[Li+].F[As-](F)(F)(F)(F)F,1.0,0.0,0.0,0.0,0.0074817,25.0,0.17631374198839944,-0.753713837234717
CC1COC(=O)O1,,,,[Li+].F[As-](F)(F)(F)(F)F,1.0,0.0,0.0,0.0,0.004987,25.0,0.11930898802813797,-0.923326837939143
CC1COC(=O)O1,,,,[Li+].F[As-](F)(F)(F)(F)F,1.0,0.0,0.0,0.0,0.0024938,25.0,0.06110807500881202,-1.21390139695794
CC1COC(=O)O1,,,,[Li+].F[As-](F)(F)(F)(F)F,1.0,0.0,0.0,0.0,0.0017438,25.0,0.043049191016667696,-1.366035005425154
CC1COC(=O)O1,,,,[Li+].F[As-](F)(F)(F)(F)F,1.0,0.0,0.0,0.0,0.0009977,25.0,0.024960459005663946,-1.6027474325395292
CC1COC(=O)O1,,,,[Li+].C(F)(F)(F)S(=O)(=O)[O-],1.0,0.0,0.0,0.0,0.0103714,25.0,0.211711388039096,-0.6742557804807323
CC1COC(=O)O1,,,,[Li+].C(F)(F)(F)S(=O)(=O)[O-],1.0,0.0,0.0,0.0,0.007777,25.0,0.16431245604510372,-0.7843295127267942
CC1COC(=O)O1,,,,[Li+].C(F)(F)(F)S(=O)(=O)[O-],1.0,0.0,0.0,0.0,0.0051853,25.0,0.11381214996954692,-0.943811372536155
CC1COC(=O)O1,,,,[Li+].C(F)(F)(F)S(=O)(=O)[O-],1.0,0.0,0.0,0.0,0.002592,25.0,0.059792255984390814,-1.2233550601759602
CC1COC(=O)O1,,,,[Li+].C(F)(F)(F)S(=O)(=O)[O-],1.0,0.0,0.0,0.0,0.0018176,25.0,0.04268088299638751,-1.369766604325079
CC1COC(=O)O1,,,,[Li+].C(F)(F)(F)S(=O)(=O)[O-],1.0,0.0,0.0,0.0,0.0010394,25.0,0.024978860995040153,-1.602427368798023
CC1COC(=O)O1,,,,[Li+].C(F)(F)(F)S(=O)(=O)[N-]S(=O)(=O)C(F)(F)F,1.0,0.0,0.0,0.0,0.0097428,25.0,0.19550876808945467,-0.7088337607874111
CC1COC(=O)O1,,,,[Li+].C(F)(F)(F)S(=O)(=O)[N-]S(=O)(=O)C(F)(F)F,1.0,0.0,0.0,0.0,0.0073039,25.0,0.1488096590082546,-0.8273688784820629
CC1COC(=O)O1,,,,[Li+].C(F)(F)(F)S(=O)(=O)[N-]S(=O)(=O)C(F)(F)F,1.0,0.0,0.0,0.0,0.0048716,25.0,0.10111005802490514,-0.9952056403788788
CC1COC(=O)O1,,,,[Li+].C(F)(F)(F)S(=O)(=O)[N-]S(=O)(=O)C(F)(F)F,1.0,0.0,0.0,0.0,0.0024449,25.0,0.05207881498942327,-1.28333890634097
CC1COC(=O)O1,,,,[Li+].C(F)(F)(F)S(=O)(=O)[N-]S(=O)(=O)C(F)(F)F,1.0,0.0,0.0,0.0,0.0017063,25.0,0.03681000999727369,-1.4340340646027707
CC1COC(=O)O1,,,,[Li+].C(F)(F)(F)S(=O)(=O)[N-]S(=O)(=O)C(F)(F)F,1.0,0.0,0.0,0.0,0.0009776,25.0,0.021411395000732195,-1.6693550365176189
CC1COC(=O)O1,,,,[Li+].O=S(=O)([O-])C(F)(F)C(F)(F)C(F)(F)C(F)(F)F,1.0,0.0,0.0,0.0,0.0095203,25.0,0.16661476995282684,-0.7782865021808053
CC1COC(=O)O1,,,,[Li+].O=S(=O)([O-])C(F)(F)C(F)(F)C(F)(F)C(F)(F)F,1.0,0.0,0.0,0.0,0.0071394,25.0,0.13020837697391108,-0.8853610744735555
CC1COC(=O)O1,,,,[Li+].O=S(=O)([O-])C(F)(F)C(F)(F)C(F)(F)C(F)(F)F,1.0,0.0,0.0,0.0,0.0047587,25.0,0.08925893600759478,-1.0493482943808183
CC1COC(=O)O1,,,,[Li+].O=S(=O)([O-])C(F)(F)C(F)(F)C(F)(F)C(F)(F)F,1.0,0.0,0.0,0.0,0.0023809,25.0,0.046610879007517314,-1.331512706882589
CC1COC(=O)O1,,,,[Li+].O=S(=O)([O-])C(F)(F)C(F)(F)C(F)(F)C(F)(F)F,1.0,0.0,0.0,0.0,0.001668,25.0,0.03327993600359096,-1.4778175175169517
CC1COC(=O)O1,,,,[Li+].O=S(=O)([O-])C(F)(F)C(F)(F)C(F)(F)C(F)(F)F,1.0,0.0,0.0,0.0,0.0009531,25.0,0.019410834993481316,-1.7119557822179443
O=C1OCCO1,CC1COC(=O)O1,,,[Li+].F[As-](F)(F)(F)(F)F,0.5,0.5,0.0,0.0,1.0,0.0,3.78999999964247,0.5786392099271032
O=C1OCCO1,CC1COC(=O)O1,,,[Li+].F[As-](F)(F)(F)(F)F,0.5,0.5,0.0,0.0,1.0,20.0,6.740000000510787,0.8286598965682326
O=C1OCCO1,CC1COC(=O)O1,,,[Li+].F[As-](F)(F)(F)(F)F,0.5,0.5,0.0,0.0,1.0,40.0,10.120000001423689,1.0051805125648772
O=C1OCCO1,CC1COC(=O)O1,,,[Li+].F[As-](F)(F)(F)(F)F,0.5,0.5,0.0,0.0,1.0,60.0,13.890000003246756,1.142702245839131
O=C1OCCO1,CC1COC(=O)O1,,,[Li+].F[As-](F)(F)(F)(F)F,0.5,0.5,0.0,0.0,1.0,80.0,17.65999999689513,1.246990699165195
O=C1OCCO1,,,,[Li+].F[As-](F)(F)(F)(F)F,1.0,0.0,0.0,0.0,1.0,20.0,6.970000001586145,0.8432327781968407
O=C1OCCO1,,,,[Li+].F[As-](F)(F)(F)(F)F,1.0,0.0,0.0,0.0,1.0,40.0,11.000000002217927,1.0413926852457918
O=C1OCCO1,,,,[Li+].F[As-](F)(F)(F)(F)F,1.0,0.0,0.0,0.0,1.0,60.0,15.719999999983331,1.1964525417029286
O=C1OCCO1,,,,[Li+].F[As-](F)(F)(F)(F)F,1.0,0.0,0.0,0.0,1.0,80.0,20.67000000633169,1.3153404767603225
O=C1OCCO1,CCOCCOCC,,,[Li+].F[As-](F)(F)(F)(F)F,0.5,0.5,0.0,0.0,1.0,-10.0,4.749999999778889,0.6766936096046503
O=C1OCCO1,CCOCCOCC,,,[Li+].F[As-](F)(F)(F)(F)F,0.5,0.5,0.0,0.0,1.0,0.0,6.490000001843169,0.8122446969237095
O=C1OCCO1,CCOCCOCC,,,[Li+].F[As-](F)(F)(F)(F)F,0.5,0.5,0.0,0.0,1.0,20.0,10.669999996653226,1.0281644192882482
O=C1OCCO1,ClCCl,CC1COC(=O)O1,C1CCOC1,[Li+].F[As-](F)(F)(F)(F)F,0.175,0.3,0.175,0.35,1.0,-60.0,1.770000000733244,0.2479732665417184
O=C1OCCO1,ClCCl,CC1COC(=O)O1,C1CCOC1,[Li+].F[As-](F)(F)(F)(F)F,0.175,0.3,0.175,0.35,1.0,-50.0,2.7999999994927562,0.4471580312635431
O=C1OCCO1,ClCCl,CC1COC(=O)O1,C1CCOC1,[Li+].F[As-](F)(F)(F)(F)F,0.175,0.3,0.175,0.35,1.0,-40.0,4.100000001187926,0.6127838568455671
O=C1OCCO1,ClCCl,CC1COC(=O)O1,C1CCOC1,[Li+].F[As-](F)(F)(F)(F)F,0.175,0.3,0.175,0.35,1.0,-30.0,5.649999999105324,0.7520484477506681
O=C1OCCO1,ClCCl,CC1COC(=O)O1,C1CCOC1,[Li+].F[As-](F)(F)(F)(F)F,0.175,0.3,0.175,0.35,1.0,-20.0,7.209999997859656,0.8579352645905054
O=C1OCCO1,ClCCl,CC1COC(=O)O1,C1CCOC1,[Li+].F[As-](F)(F)(F)(F)F,0.125,0.5,0.125,0.25,1.0,-60.0,2.5399999999226694,0.4048337166067159
O=C1OCCO1,ClCCl,CC1COC(=O)O1,C1CCOC1,[Li+].F[As-](F)(F)(F)(F)F,0.125,0.5,0.125,0.25,1.0,-50.0,3.7599999984892207,0.5751878447531602
O=C1OCCO1,ClCCl,CC1COC(=O)O1,C1CCOC1,[Li+].F[As-](F)(F)(F)(F)F,0.125,0.5,0.125,0.25,1.0,-40.0,5.129999999062861,0.7101173650324801
O=C1OCCO1,ClCCl,CC1COC(=O)O1,C1CCOC1,[Li+].F[As-](F)(F)(F)(F)F,0.125,0.5,0.125,0.25,1.0,-30.0,6.689999999062484,0.8254261177069624
O=C1OCCO1,ClCCl,CC1COC(=O)O1,C1CCOC1,[Li+].F[As-](F)(F)(F)(F)F,0.125,0.5,0.125,0.25,1.0,-20.0,8.260000003858357,0.916980047523247
O=C1OCCO1,ClCCl,CC1COC(=O)O1,C1CCOC1,[Li+].F[As-](F)(F)(F)(F)F,0.088219726,0.823384109,0.088396165,0.0,1.0,-60.0,2.639999999582286,0.4216039268011148
O=C1OCCO1,ClCCl,CC1COC(=O)O1,C1CCOC1,[Li+].F[As-](F)(F)(F)(F)F,0.088219726,0.823384109,0.088396165,0.0,1.0,-50.0,3.6200000005875994,0.5587085706036605
O=C1OCCO1,ClCCl,CC1COC(=O)O1,C1CCOC1,[Li+].F[As-](F)(F)(F)(F)F,0.088219726,0.823384109,0.088396165,0.0,1.0,-40.0,4.639999998894919,0.6665179804514476
O=C1OCCO1,ClCCl,CC1COC(=O)O1,C1CCOC1,[Li+].F[As-](F)(F)(F)(F)F,0.088219726,0.823384109,0.088396165,0.0,1.0,-30.0,5.689999999213416,0.7551122663350345
O=C1OCCO1,ClCCl,CC1COC(=O)O1,C1CCOC1,[Li+].F[As-](F)(F)(F)(F)F,0.088219726,0.823384109,0.088396165,0.0,1.0,-20.0,6.72000000312441,0.8273692732557469
O=C1OCCO1,,,,[Li+].F[As-](F)(F)(F)(F)F,1.0,0.0,0.0,0.0,1.0,-60.0,0.5100000001345206,-0.2924298237875116
O=C1OCCO1,,,,[Li+].F[As-](F)(F)(F)(F)F,1.0,0.0,0.0,0.0,1.0,-50.0,1.0199999996978966,0.0086001716332883
O=C1OCCO1,,,,[Li+].F[As-](F)(F)(F)(F)F,1.0,0.0,0.0,0.0,1.0,-40.0,1.6699999992841312,0.2227164709614169
O=C1OCCO1,,,,[Li+].F[As-](F)(F)(F)(F)F,1.0,0.0,0.0,0.0,1.0,-30.0,2.5999999999286647,0.4149733479589024
O=C1OCCO1,,,,[Li+].F[As-](F)(F)(F)(F)F,1.0,0.0,0.0,0.0,1.0,-20.0,3.389999998669903,0.5301996980326829
O=C1OCCO1,ClCCl,CC1COC(=O)O1,,[Li+].F[As-](F)(F)(F)(F)F,0.25,0.5,0.25,0.0,1.0,-60.0,0.7599999997733379,-0.1191864078487325
O=C1OCCO1,ClCCl,CC1COC(=O)O1,,[Li+].F[As-](F)(F)(F)(F)F,0.25,0.5,0.25,0.0,1.0,-50.0,1.4400000005934104,0.1583624922742183
O=C1OCCO1,ClCCl,CC1COC(=O)O1,,[Li+].F[As-](F)(F)(F)(F)F,0.25,0.5,0.25,0.0,1.0,-40.0,2.3100000010771473,0.3636119800946548
O=C1OCCO1,ClCCl,CC1COC(=O)O1,,[Li+].F[As-](F)(F)(F)(F)F,0.25,0.5,0.25,0.0,1.0,-30.0,3.190000000648357,0.5037906831454501
O=C1OCCO1,ClCCl,CC1COC(=O)O1,,[Li+].F[As-](F)(F)(F)(F)F,0.25,0.5,0.25,0.0,1.0,-20.0,4.389999999617719,0.642464520204303
O=C1OCCO1,ClCCl,CC1COC(=O)O1,,[Li+].F[As-](F)(F)(F)(F)F,0.35,0.3,0.35,0.0,1.0,-60.0,0.21999999991855063,-0.6575773193385802
O=C1OCCO1,ClCCl,CC1COC(=O)O1,,[Li+].F[As-](F)(F)(F)(F)F,0.35,0.3,0.35,0.0,1.0,-50.0,0.5300000002310639,-0.2757241302098718
O=C1OCCO1,ClCCl,CC1COC(=O)O1,,[Li+].F[As-](F)(F)(F)(F)F,0.35,0.3,0.35,0.0,1.0,-40.0,1.1099999996400902,0.0453229786458405
O=C1OCCO1,ClCCl,CC1COC(=O)O1,,[Li+].F[As-](F)(F)(F)(F)F,0.35,0.3,0.35,0.0,1.0,-30.0,2.040000000293505,0.3096301674883828
O=C1OCCO1,ClCCl,CC1COC(=O)O1,,[Li+].F[As-](F)(F)(F)(F)F,0.35,0.3,0.35,0.0,1.0,-20.0,3.1500000005117434,0.4983105538601552
O=C1OCCO1,,,,[Li+].F[As-](F)(F)(F)(F)F,1.0,0.0,0.0,0.0,0.5,-60.0,0.03999999999472803,-1.3979400087292773
O=C1OCCO1,,,,[Li+].F[As-](F)(F)(F)(F)F,1.0,0.0,0.0,0.0,0.5,-50.0,0.14000000005219657,-0.8538719641598428
O=C1OCCO1,,,,[Li+].F[As-](F)(F)(F)(F)F,1.0,0.0,0.0,0.0,0.5,-40.0,0.3899999999447935,-0.4089353930349774
O=C1OCCO1,,,,[Li+].F[As-](F)(F)(F)(F)F,1.0,0.0,0.0,0.0,0.5,-30.0,0.8100000002556788,-0.091514980984264
O=C1OCCO1,,,,[Li+].F[As-](F)(F)(F)(F)F,1.0,0.0,0.0,0.0,0.5,-20.0,1.3700000002191537,0.1367205672258792
O=C1OCCO1,CC1COC(=O)O1,,,[Li+].F[As-](F)(F)(F)(F)F,0.5,0.5,0.0,0.0,0.5,-30.0,0.859999999771742,-0.0655015488717011
O=C1OCCO1,CC1COC(=O)O1,,,[Li+].F[As-](F)(F)(F)(F)F,0.5,0.5,0.0,0.0,0.5,-20.0,1.4600000004084421,0.1643528559059331
O=C1OCCO1,CC1COC(=O)O1,,,[Li+].F[As-](F)(F)(F)(F)F,0.5,0.5,0.0,0.0,0.5,-10.0,2.2499999995132605,0.3521825180174121
O=C1OCCO1,CC1COC(=O)O1,,,[Li+].F[As-](F)(F)(F)(F)F,0.5,0.5,0.0,0.0,0.5,0.0,3.1700000003512705,0.501059262265876
O=C1OCCO1,CC1COC(=O)O1,,,[Li+].F[As-](F)(F)(F)(F)F,0.5,0.5,0.0,0.0,0.5,20.0,5.530000002575633,0.7427251315069737
O=C1OCCO1,,,,[Li+].F[As-](F)(F)(F)(F)F,1.0,0.0,0.0,0.0,1.0,-60.0,0.009999999999880913,-2.000000000005172
O=C1OCCO1,,,,[Li+].F[As-](F)(F)(F)(F)F,1.0,0.0,0.0,0.0,1.0,-50.0,0.049999999977699564,-1.3010299958576803
O=C1OCCO1,,,,[Li+].F[As-](F)(F)(F)(F)F,1.0,0.0,0.0,0.0,1.0,-40.0,0.18000000001654679,-0.7447274948567707
O=C1OCCO1,,,,[Li+].F[As-](F)(F)(F)(F)F,1.0,0.0,0.0,0.0,1.0,-30.0,0.5499999998655912,-0.2596373106118889
O=C1OCCO1,,,,[Li+].F[As-](F)(F)(F)(F)F,1.0,0.0,0.0,0.0,1.0,-20.0,1.069999999493018,0.0293837774794344
O=C1OCCO1,CC1COC(=O)O1,,,[Li+].F[As-](F)(F)(F)(F)F,0.5,0.5,0.0,0.0,1.0,-30.0,0.6399999997621885,-0.1938200261774882
O=C1OCCO1,CC1COC(=O)O1,,,[Li+].F[As-](F)(F)(F)(F)F,0.5,0.5,0.0,0.0,1.0,-20.0,1.1499999995685675,0.0606978401906823
O=C1OCCO1,CC1COC(=O)O1,,,[Li+].F[As-](F)(F)(F)(F)F,0.5,0.5,0.0,0.0,1.0,-10.0,1.9599999995248452,0.2922560712511918
O=C1OCCO1,CC1COC(=O)O1,,,[Li+].F[As-](F)(F)(F)(F)F,0.5,0.5,0.0,0.0,1.0,0.0,3.039999998728884,0.4828735834271621
O=C1OCCO1,CC1COC(=O)O1,,,[Li+].F[As-](F)(F)(F)(F)F,0.5,0.5,0.0,0.0,1.0,20.0,5.939999997775152,0.773786444818527
O=C1OCCO1,CC1COC(=O)O1,,,[Li+].F[As-](F)(F)(F)(F)F,0.7,0.3,0.0,0.0,1.0,-20.0,1.3799999997666235,0.1398790863277915
O=C1OCCO1,CC1COC(=O)O1,,,[Li+].F[As-](F)(F)(F)(F)F,0.7,0.3,0.0,0.0,1.0,-10.0,2.2900000009935204,0.3598354825283074
O=C1OCCO1,CC1COC(=O)O1,,,[Li+].F[As-](F)(F)(F)(F)F,0.7,0.3,0.0,0.0,1.0,0.0,3.449999999850725,0.537819095054483
O=C1OCCO1,CC1COC(=O)O1,,,[Li+].F[As-](F)(F)(F)(F)F,0.7,0.3,0.0,0.0,1.0,20.0,6.490000001843169,0.8122446969237095
O=C1OCCO1,CC1COC(=O)O1,,,[Li+].F[As-](F)(F)(F)(F)F,0.7,0.3,0.0,0.0,1.0,40.0,10.230000000373039,1.0098756337279968
O=C1OCCO1,,,,[Li+].F[As-](F)(F)(F)(F)F,1.0,0.0,0.0,0.0,1.5,-50.0,0.009999999999880913,-2.000000000005172
O=C1OCCO1,,,,[Li+].F[As-](F)(F)(F)(F)F,1.0,0.0,0.0,0.0,1.5,-40.0,0.030000000009599456,-1.5228787451413712
O=C1OCCO1,,,,[Li+].F[As-](F)(F)(F)(F)F,1.0,0.0,0.0,0.0,1.5,-30.0,0.14000000005219657,-0.8538719641598428
O=C1OCCO1,,,,[Li+].F[As-](F)(F)(F)(F)F,1.0,0.0,0.0,0.0,1.5,-20.0,0.41000000011635135,-0.3872161431570188
O=C1OCCO1,,,,[Li+].F[As-](F)(F)(F)(F)F,1.0,0.0,0.0,0.0,1.5,-10.0,0.8300000001589396,-0.0809219075407615
O=C1OCCO1,CC1COC(=O)O1,,,[Li+].F[As-](F)(F)(F)(F)F,0.5,0.5,0.0,0.0,1.5,-40.0,0.030000000009599456,-1.5228787451413712
O=C1OCCO1,CC1COC(=O)O1,,,[Li+].F[As-](F)(F)(F)(F)F,0.5,0.5,0.0,0.0,1.5,-30.0,0.15999999995972966,-0.7958800174533827
O=C1OCCO1,CC1COC(=O)O1,,,[Li+].F[As-](F)(F)(F)(F)F,0.5,0.5,0.0,0.0,1.5,-20.0,0.4199999998759837,-0.3767507097303367
O=C1OCCO1,CC1COC(=O)O1,,,[Li+].F[As-](F)(F)(F)(F)F,0.5,0.5,0.0,0.0,1.5,-10.0,0.919999999943927,-0.0362121726809145
O=C1OCCO1,CC1COC(=O)O1,,,[Li+].F[As-](F)(F)(F)(F)F,0.5,0.5,0.0,0.0,1.5,0.0,1.6500000001443926,0.2174839442519117
O=C1OCCO1,,,,[Li+].F[As-](F)(F)(F)(F)F,1.0,0.0,0.0,0.0,2.0,-30.0,0.009999999999880913,-2.000000000005172
O=C1OCCO1,,,,[Li+].F[As-](F)(F)(F)(F)F,1.0,0.0,0.0,0.0,2.0,-20.0,0.05999999998560219,-1.2218487497205712
O=C1OCCO1,,,,[Li+].F[As-](F)(F)(F)(F)F,1.0,0.0,0.0,0.0,2.0,-10.0,0.20000000008682012,-0.6989700041474913
O=C1OCCO1,,,,[Li+].F[As-](F)(F)(F)(F)F,1.0,0.0,0.0,0.0,2.0,0.0,0.5100000001345206,-0.2924298237875116
O=C1OCCO1,,,,[Li+].F[As-](F)(F)(F)(F)F,1.0,0.0,0.0,0.0,2.0,20.0,1.8000000001761856,0.2552725051458152
O=C1OCCO1,CC1COC(=O)O1,,,[Li+].F[As-](F)(F)(F)(F)F,0.5,0.5,0.0,0.0,2.0,-30.0,0.020000000008562925,-1.6989700041500773
O=C1OCCO1,CC1COC(=O)O1,,,[Li+].F[As-](F)(F)(F)(F)F,0.5,0.5,0.0,0.0,2.0,-20.0,0.06999999999529447,-1.1549019600149373
O=C1OCCO1,CC1COC(=O)O1,,,[Li+].F[As-](F)(F)(F)(F)F,0.5,0.5,0.0,0.0,2.0,-10.0,0.23000000001355658,-0.6382721639568091
O=C1OCCO1,CC1COC(=O)O1,,,[Li+].F[As-](F)(F)(F)(F)F,0.5,0.5,0.0,0.0,2.0,0.0,0.5800000002561699,-0.2365720062452469
O=C1OCCO1,CC1COC(=O)O1,,,[Li+].F[As-](F)(F)(F)(F)F,0.5,0.5,0.0,0.0,2.0,20.0,1.9700000004927025,0.2944662262702112
O=C1OCCO1,CC1COC(=O)O1,,,[Li+].F[As-](F)(F)(F)(F)F,0.5,0.5,0.0,0.0,3.0,-20.0,0.009999999999880913,-2.000000000005172
O=C1OCCO1,CC1COC(=O)O1,,,[Li+].F[As-](F)(F)(F)(F)F,0.5,0.5,0.0,0.0,3.0,-10.0,0.03999999999472803,-1.3979400087292773
O=C1OCCO1,CC1COC(=O)O1,,,[Li+].F[As-](F)(F)(F)(F)F,0.5,0.5,0.0,0.0,3.0,0.0,0.1499999999828822,-0.8239087409938799
O=C1OCCO1,CC1COC(=O)O1,,,[Li+].F[As-](F)(F)(F)(F)F,0.5,0.5,0.0,0.0,3.0,20.0,0.959999999539445,-0.0177287671687821
O=C1OCCO1,CC1COC(=O)O1,,,[Li+].F[As-](F)(F)(F)(F)F,0.5,0.5,0.0,0.0,3.0,40.0,2.9899999987962405,0.4756711881495848
O=C1OCCO1,CC1COC(=O)O1,Cc1ccccc1,,[Li+].F[As-](F)(F)(F)(F)F,0.25,0.25,0.5,0.0,1.0,-50.0,0.030000000009599456,-1.5228787451413712
O=C1OCCO1,CC1COC(=O)O1,Cc1ccccc1,,[Li+].F[As-](F)(F)(F)(F)F,0.25,0.25,0.5,0.0,1.0,-40.0,0.20000000008682012,-0.6989700041474913
O=C1OCCO1,CC1COC(=O)O1,Cc1ccccc1,,[Li+].F[As-](F)(F)(F)(F)F,0.25,0.25,0.5,0.0,1.0,-30.0,0.5900000000485994,-0.2291479883220821
O=C1OCCO1,CC1COC(=O)O1,Cc1ccccc1,,[Li+].F[As-](F)(F)(F)(F)F,0.25,0.25,0.5,0.0,1.0,-20.0,1.1899999998531088,0.0755469613389223
O=C1OCCO1,CC1COC(=O)O1,Cc1ccccc1,,[Li+].F[As-](F)(F)(F)(F)F,0.25,0.25,0.5,0.0,1.0,-10.0,2.009999999857321,0.3031960573896607
CC1COC(=O)O1,CCOCCOCC,,,[Li+].F[As-](F)(F)(F)(F)F,0.5,0.5,0.0,0.0,1.0,-30.0,2.090000000048656,0.3201462861211646
CC1COC(=O)O1,CCOCCOCC,,,[Li+].F[As-](F)(F)(F)(F)F,0.5,0.5,0.0,0.0,1.0,-20.0,2.8899999996406547,0.4608978427025473
CC1COC(=O)O1,CCOCCOCC,,,[Li+].F[As-](F)(F)(F)(F)F,0.5,0.5,0.0,0.0,1.0,-10.0,4.269999998972923,0.6304278749205616
CC1COC(=O)O1,CCOCCOCC,,,[Li+].F[As-](F)(F)(F)(F)F,0.5,0.5,0.0,0.0,1.0,0.0,5.829999997887202,0.7656685546016253
CC1COC(=O)O1,CCOCCOCC,,,[Li+].F[As-](F)(F)(F)(F)F,0.5,0.5,0.0,0.0,1.0,20.0,9.490000003588772,0.977266212591527
CC1COC(=O)O1,ClCCl,,,[Li+].F[As-](F)(F)(F)(F)F,0.7,0.3,0.0,0.0,1.0,-60.0,0.2599999999913184,-0.5850266520436834
CC1COC(=O)O1,ClCCl,,,[Li+].F[As-](F)(F)(F)(F)F,0.7,0.3,0.0,0.0,1.0,-50.0,0.6900000002696742,-0.1611509090930084
CC1COC(=O)O1,ClCCl,,,[Li+].F[As-](F)(F)(F)(F)F,0.7,0.3,0.0,0.0,1.0,-40.0,1.4000000005303017,0.1461280358427431
CC1COC(=O)O1,ClCCl,,,[Li+].F[As-](F)(F)(F)(F)F,0.7,0.3,0.0,0.0,1.0,-30.0,1.9500000008274718,0.2900346115468085
CC1COC(=O)O1,ClCCl,,,[Li+].F[As-](F)(F)(F)(F)F,0.7,0.3,0.0,0.0,1.0,-20.0,2.9299999999151,0.4668676203415253
CC1COC(=O)O1,ClCCl,,,[Li+].F[As-](F)(F)(F)(F)F,0.5,0.5,0.0,0.0,1.0,-60.0,0.8199999997735474,-0.0861861477362188
CC1COC(=O)O1,ClCCl,,,[Li+].F[As-](F)(F)(F)(F)F,0.5,0.5,0.0,0.0,1.0,-50.0,1.6400000002687845,0.2148438481188757
CC1COC(=O)O1,ClCCl,,,[Li+].F[As-](F)(F)(F)(F)F,0.5,0.5,0.0,0.0,1.0,-40.0,2.660000000549003,0.424881636720702
CC1COC(=O)O1,ClCCl,,,[Li+].F[As-](F)(F)(F)(F)F,0.5,0.5,0.0,0.0,1.0,-30.0,3.2000000006218214,0.5051499784042978
CC1COC(=O)O1,ClCCl,,,[Li+].F[As-](F)(F)(F)(F)F,0.5,0.5,0.0,0.0,1.0,-20.0,4.329999999937654,0.6364878963471122
CC1COC(=O)O1,ClCCl,,,[Li+].F[As-](F)(F)(F)(F)F,0.3,0.7,0.0,0.0,1.0,-60.0,1.1099999996400902,0.0453229786458405
CC1COC(=O)O1,ClCCl,,,[Li+].F[As-](F)(F)(F)(F)F,0.3,0.7,0.0,0.0,1.0,-50.0,1.429999999611303,0.1553360373470136
CC1COC(=O)O1,ClCCl,,,[Li+].F[As-](F)(F)(F)(F)F,0.3,0.7,0.0,0.0,1.0,-40.0,1.9599999995248452,0.2922560712511918
CC1COC(=O)O1,ClCCl,,,[Li+].F[As-](F)(F)(F)(F)F,0.3,0.7,0.0,0.0,1.0,-30.0,2.6299999995011594,0.4199557484073838
CC1COC(=O)O1,ClCCl,,,[Li+].F[As-](F)(F)(F)(F)F,0.3,0.7,0.0,0.0,1.0,-20.0,3.360000000083621,0.5263392774006524
CC1COC(=O)O1,,,,[Li+].F[As-](F)(F)(F)(F)F,1.0,0.0,0.0,0.0,0.2,-30.0,0.6500000000600953,-0.187086643316992
CC1COC(=O)O1,,,,[Li+].F[As-](F)(F)(F)(F)F,1.0,0.0,0.0,0.0,0.2,-20.0,0.929999999846397,-0.0315170515177949
CC1COC(=O)O1,,,,[Li+].F[As-](F)(F)(F)(F)F,1.0,0.0,0.0,0.0,0.2,-10.0,1.329999999689229,0.1238516408656075
CC1COC(=O)O1,,,,[Li+].F[As-](F)(F)(F)(F)F,1.0,0.0,0.0,0.0,0.2,0.0,1.8000000001761856,0.2552725051458152
CC1COC(=O)O1,,,,[Li+].F[As-](F)(F)(F)(F)F,1.0,0.0,0.0,0.0,0.2,20.0,2.9299999999151,0.4668676203415253
CC1COC(=O)O1,,,,[Li+].F[As-](F)(F)(F)(F)F,1.0,0.0,0.0,0.0,1.0,-60.0,0.009999999999880913,-2.000000000005172
CC1COC(=O)O1,,,,[Li+].F[As-](F)(F)(F)(F)F,1.0,0.0,0.0,0.0,1.0,-50.0,0.05999999998560219,-1.2218487497205712
CC1COC(=O)O1,,,,[Li+].F[As-](F)(F)(F)(F)F,1.0,0.0,0.0,0.0,1.0,-40.0,0.21999999991855063,-0.6575773193385802
CC1COC(=O)O1,,,,[Li+].F[As-](F)(F)(F)(F)F,1.0,0.0,0.0,0.0,1.0,-30.0,0.5100000001345206,-0.2924298237875116
CC1COC(=O)O1,,,,[Li+].F[As-](F)(F)(F)(F)F,1.0,0.0,0.0,0.0,1.0,-20.0,1.0199999996978966,0.0086001716332883
CC1COC(=O)O1,Cc1ccccc1,,,[Li+].F[As-](F)(F)(F)(F)F,0.7,0.3,0.0,0.0,1.0,-40.0,0.44000000003072537,-0.3565473234834856
CC1COC(=O)O1,Cc1ccccc1,,,[Li+].F[As-](F)(F)(F)(F)F,0.7,0.3,0.0,0.0,1.0,-30.0,0.719999999979866,-0.1426675035808761
CC1COC(=O)O1,Cc1ccccc1,,,[Li+].F[As-](F)(F)(F)(F)F,0.7,0.3,0.0,0.0,1.0,-20.0,1.3099999997208909,0.1172712955632333
CC1COC(=O)O1,Cc1ccccc1,,,[Li+].F[As-](F)(F)(F)(F)F,0.7,0.3,0.0,0.0,1.0,-10.0,2.1000000005683077,0.3222192948514492
CC1COC(=O)O1,Cc1ccccc1,,,[Li+].F[As-](F)(F)(F)(F)F,0.7,0.3,0.0,0.0,1.0,0.0,3.190000000648357,0.5037906831454501
O=C1OCCO1,,,,[Li+].F[P-](F)(F)(F)(F)F,1.0,0.0,0.0,0.0,1.0,-60.0,0.009999999999880913,-2.000000000005172
O=C1OCCO1,,,,[Li+].F[P-](F)(F)(F)(F)F,1.0,0.0,0.0,0.0,1.0,-50.0,0.05999999998560219,-1.2218487497205712
O=C1OCCO1,,,,[Li+].F[P-](F)(F)(F)(F)F,1.0,0.0,0.0,0.0,1.0,-40.0,0.21000000005558034,-0.6777807051511368
O=C1OCCO1,,,,[Li+].F[P-](F)(F)(F)(F)F,1.0,0.0,0.0,0.0,1.0,-30.0,0.5600000001416476,-0.2518119728839482
O=C1OCCO1,,,,[Li+].F[P-](F)(F)(F)(F)F,1.0,0.0,0.0,0.0,1.0,-20.0,1.1199999996561563,0.0492180225368518
O=C1OCCO1,CC1COC(=O)O1,,,[Li+].F[P-](F)(F)(F)(F)F,0.5,0.5,0.0,0.0,1.0,-60.0,0.009999999999880913,-2.000000000005172
O=C1OCCO1,CC1COC(=O)O1,,,[Li+].F[P-](F)(F)(F)(F)F,0.5,0.5,0.0,0.0,1.0,-50.0,0.049999999977699564,-1.3010299958576803
O=C1OCCO1,CC1COC(=O)O1,,,[Li+].F[P-](F)(F)(F)(F)F,0.5,0.5,0.0,0.0,1.0,-40.0,0.23000000001355658,-0.6382721639568091
O=C1OCCO1,CC1COC(=O)O1,,,[Li+].F[P-](F)(F)(F)(F)F,0.5,0.5,0.0,0.0,1.0,-30.0,0.709999999962211,-0.1487416513040396
O=C1OCCO1,CC1COC(=O)O1,,,[Li+].F[P-](F)(F)(F)(F)F,0.5,0.5,0.0,0.0,1.0,-20.0,1.3600000003427735,0.1335389084796768
O=C1OCCO1,CCOCCOCC,,,[Li+].C(F)(F)(F)S(=O)(=O)[O-],0.5,0.5,0.0,0.0,1.0,20.0,3.5900000017943277,0.555094448795385
O=C1OCCO1,CCOCCOCC,,,[Li+].C(F)(F)(F)S(=O)(=O)[O-],0.5,0.5,0.0,0.0,1.0,30.0,4.9500000020760355,0.6946051991157123
O=C1OCCO1,CCOCCOCC,,,[Li+].C(F)(F)(F)S(=O)(=O)[O-],0.5,0.5,0.0,0.0,1.0,60.0,6.450000001240456,0.8095597147187907
O=C1OCCO1,CCOCCOCC,,,[Li+].C(F)(F)(F)S(=O)(=O)[O-],0.5,0.5,0.0,0.0,1.0,80.0,7.939999997943189,0.8998205023145948
O=C1OCCO1,CC1COC(=O)O1,,,[Li+].C(F)(F)(F)S(=O)(=O)[O-],0.5,0.5,0.0,0.0,1.0,-50.0,0.009999999999880913,-2.000000000005172
